Repository: LukeSkywalker92/heuslertools

# Heuslertools

Python package to help with daily work on heusler materials.

The documentation can be found [here](cdnep3.physik.uni-wuerzburg.de/heuslertools).

File: examples/transport/data/RT Warming_7T (01).dat (part 1 of 13)
Name: Sanjib
Sample: H1242
Measuring Station: Gilgamesh
Start Date/Time: 6/24/2019 / 4:58:24 PM
Actual time: 6/24/2019 / 4:58:26 PM

Comment:
H1242 [ZnTe\CuMnSb\Ru]

Ref resistor= 47 ohm

B= 7 T  Time constant= 300 ms
measurement delay = 500 ms

I(1-10)
Vexc=0.9 V; Voltage Divider=30:1

Vref-Ag1-Ch1 (sen20mv)
V(11-12)-Ag1-Ch2 (sen20mv)
V(1-12)-Ag2-Ch1 (sen20mv)
V(11-10)-Ag2-Ch2 (sen20mv)



Swept Device: Time (Computer) [arb. units]
Beginvalue: 0.000000E+0; Endvalue: 3.000000E+1
Measurement type: Unidirectional
Step Device: Heater (Lakeshore 332) [% power]
Beginvalue: 2.000000E+0; Endvalue: 9.100000E+1
While measuring, the Stepsize or the Delaytime have been changed:
Stepvalue##Stepsize##Delaytime (step)
0.00000E+0##2.50000E-1##0.00000E+0
4.60000E+1##1.00000E+0##5.00000E-1

DCV (Agilent1 34420a Ch1) [V] DCV (Agilent1 34420a Ch2) [V] DCV (Agilent2 34420a Ch1) [V] DCV (Agilent2 34420a Ch2) [V] Temperature (LS332) [K] Temperature (LS332) [Ohm]
  Start Value:   Start Value:   Start Value:   Start Value:   Start Value:   Start Value:
3.700698E+0 1.555803E+0 3.813511E+0 5.142631E-1 1.569000E+0 3.199900E+3
---------											
Time (Computer) [arb. units]	Heater (Lakeshore 332) [% power]	DCV (Agilent1 34420a Ch1) [V]	DCV (Agilent1 34420a Ch2) [V]	DCV (Agilent2 34420a Ch1) [V]	DCV (Agilent2 34420a Ch2) [V]	Temperature (LS332) [K]	Temperature (LS332) [Ohm]	Rxx (Ohm)	G1 (e2/h)	Rxy (Ohm)	R2 (Ohm)
											
0.00000E+0	2.00000E+0	3.69966E+0	1.55545E+0	3.81324E+0	5.14248E-1	1.57700E+0	3.17290E+3	1.97603E+1	1.30631E+3	4.84429E+1	5.32854E+2
1.00000E+0	2.00000E+0	3.69996E+0	1.55547E+0	3.81327E+0	5.14295E-1	1.58300E+0	3.15440E+3	1.97589E+1	1.30640E+3	4.84394E+1	5.32893E+2
2.00000E+0	2.00000E+0	3.69996E+0	1.55546E+0	3.81311E+0	5.14188E-1	1.58800E+0	3.14010E+3	1.97588E+1	1.30641E+3	4.84373E+1	5.32916E+2
3.00000E+0	2.00000E+0	3.70050E+0	1.55560E+0	3.81327E+0	5.14250E-1	1.59200E+0	3.12650E+3	1.97577E+1	1.30648E+3	4.84323E+1	5.32971E+2
4.00000E+0	2.00000E+0	3.70073E+0	1.55569E+0	3.81353E+0	5.14295E-1	1.59600E+0	3.11190E+3	1.97576E+1	1.30648E+3	4.84327E+1	5.32966E+2
5.00000E+0	2.00000E+0	3.70039E+0	1.55564E+0	3.81337E+0	5.14314E-1	1.60700E+0	3.08490E+3	1.97588E+1	1.30641E+3	4.84350E+1	5.32941E+2
6.00000E+0	2.00000E+0	3.69999E+0	1.55551E+0	3.81324E+0	5.14312E-1	1.63500E+0	3.02010E+3	1.97593E+1	1.30637E+3	4.84385E+1	5.32903E+2
7.00000E+0	2.00000E+0	3.70061E+0	1.55568E+0	3.81326E+0	5.14153E-1	1.67200E+0	2.93920E+3	1.97581E+1	1.30645E+3	4.84306E+1	5.32989E+2
8.00000E+0	2.00000E+0	3.70082E+0	1.55571E+0	3.81338E+0	5.14317E-1	1.71000E+0	2.85690E+3	1.97574E+1	1.30650E+3	4.84295E+1	5.33002E+2
9.00000E+0	2.00000E+0	3.70049E+0	1.55566E+0	3.81353E+0	5.14258E-1	1.74900E+0	2.77510E+3	1.97585E+1	1.30642E+3	4.84356E+1	5.32934E+2
1.00000E+1	2.00000E+0	3.70005E+0	1.55558E+0	3.81340E+0	5.14298E-1	1.78700E+0	2.69830E+3	1.97597E+1	1.30634E+3	4.84398E+1	5.32888E+2
1.10000E+1	2.00000E+0	3.69996E+0	1.55549E+0	3.81308E+0	5.14371E-1	1.82300E+0	2.62670E+3	1.97591E+1	1.30638E+3	4.84370E+1	5.32919E+2
1.20000E+1	2.00000E+0	3.70049E+0	1.55566E+0	3.81319E+0	5.14328E-1	1.85700E+0	2.56370E+3	1.97585E+1	1.30643E+3	4.84315E+1	5.32979E+2
1.30000E+1	2.00000E+0	3.70086E+0	1.55575E+0	3.81348E+0	5.14292E-1	1.88800E+0	2.50610E+3	1.97577E+1	1.30648E+3	4.84303E+1	5.32993E+2
1.40000E+1	2.00000E+0	3.70066E+0	1.55572E+0	3.81348E+0	5.14425E-1	1.91700E+0	2.45340E+3	1.97583E+1	1.30644E+3	4.84328E+1	5.32965E+2
1.50000E+1	2.00000E+0	3.70003E+0	1.55554E+0	3.81334E+0	5.14274E-1	1.94400E+0	2.40460E+3	1.97594E+1	1.30637E+3	4.84394E+1	5.32893E+2
1.60000E+1	2.00000E+0	3.69997E+0	1.55550E+0	3.81307E+0	5.14336E-1	1.96900E+0	2.36230E+3	1.97592E+1	1.30638E+3	4.84368E+1	5.32921E+2
1.70000E+1	2.00000E+0	3.70046E+0	1.55562E+0	3.81330E+0	5.14315E-1	1.99200E+0	2.32340E+3	1.97581E+1	1.30645E+3	4.84331E+1	5.32961E+2
1.80000E+1	2.00000E+0	3.70072E+0	1.55569E+0	3.81337E+0	5.14349E-1	2.01500E+0	2.28660E+3	1.97576E+1	1.30648E+3	4.84306E+1	5.32989E+2
1.90000E+1	2.00000E+0	3.70036E+0	1.55563E+0	3.81334E+0	5.14361E-1	2.03600E+0	2.25640E+3	1.97587E+1	1.30641E+3	4.84351E+1	5.32940E+2
2.00000E+1	2.00000E+0	3.69988E+0	1.55550E+0	3.81324E+0	5.14324E-1	2.05800E+0	2.22570E+3	1.97597E+1	1.30635E+3	4.84400E+1	5.32886E+2
2.10000E+1	2.00000E+0	3.70007E+0	1.55550E+0	3.81319E+0	5.14257E-1	2.07500E+0	2.20210E+3	1.97587E+1	1.30641E+3	4.84369E+1	5.32921E+2
2.20000E+1	2.00000E+0	3.70071E+0	1.55569E+0	3.81335E+0	5.14282E-1	2.08800E+0	2.18300E+3	1.97577E+1	1.30648E+3	4.84306E+1	5.32989E+2
2.30000E+1	2.00000E+0	3.70060E+0	1.55571E+0	3.81355E+0	5.14310E-1	2.10800E+0	2.15520E+3	1.97585E+1	1.30642E+3	4.84345E+1	5.32947E+2
2.40000E+1	2.00000E+0	3.70026E+0	1.55565E+0	3.81344E+0	5.14294E-1	2.13700E+0	2.11660E+3	1.97595E+1	1.30636E+3	4.84376E+1	5.32912E+2
2.50000E+1	2.00000E+0	3.70000E+0	1.55558E+0	3.81327E+0	5.14302E-1	2.16300E+0	2.08140E+3	1.97601E+1	1.30632E+3	4.84389E+1	5.32898E+2
2.60000E+1	2.00000E+0	3.69988E+0	1.55553E+0	3.81316E+0	5.14331E-1	2.26000E+0	1.96840E+3	1.97601E+1	1.30632E+3	4.84390E+1	5.32897E+2
2.70000E+1	2.00000E+0	3.70042E+0	1.55591E+0	3.81328E+0	5.14461E-1	2.70500E+0	1.59090E+3	1.97620E+1	1.30620E+3	4.84334E+1	5.32959E+2
2.80000E+1	2.00000E+0	3.70019E+0	1.55681E+0	3.81325E+0	5.14742E-1	3.51400E+0	1.20390E+3	1.97747E+1	1.30535E+3	4.84360E+1	5.32930E+2
2.90000E+1	2.00000E+0	3.69869E+0	1.55865E+0	3.81270E+0	5.15321E-1	4.68800E+0	9.03300E+2	1.98061E+1	1.30328E+3	4.84488E+1	5.32790E+2
3.00000E+1	2.00000E+0	3.69680E+0	1.56192E+0	3.81197E+0	5.16109E-1	5.44500E+0	7.92200E+2	1.98578E+1	1.29989E+3	4.84643E+1	5.32619E+2
0.00000E+0	3.00000E+0	3.69190E+0	1.57341E+0	3.81026E+0	5.18758E-1	7.03500E+0	6.53700E+2	2.00304E+1	1.28869E+3	4.85067E+1	5.32153E+2
1.00000E+0	3.00000E+0	3.68879E+0	1.57712E+0	3.80891E+0	5.19727E-1	7.49200E+0	6.24700E+2	2.00945E+1	1.28458E+3	4.85305E+1	5.31893E+2
2.00000E+0	3.00000E+0	3.68648E+0	1.58146E+0	3.80794E+0	5.20765E-1	7.90500E+0	5.99600E+2	2.01625E+1	1.28025E+3	4.85485E+1	5.31695E+2
3.00000E+0	3.00000E+0	3.68471E+0	1.58634E+0	3.80716E+0	5.21856E-1	8.31700E+0	5.75630E+2	2.02344E+1	1.27570E+3	4.85618E+1	5.31549E+2
4.00000E+0	3.00000E+0	3.68274E+0	1.59129E+0	3.80650E+0	5.23018E-1	8.66100E+0	5.56290E+2	2.03084E+1	1.27105E+3	4.85795E+1	5.31355E+2
5.00000E+0	3.00000E+0	3.67952E+0	1.59599E+0	3.80551E+0	5.24046E-1	8.95500E+0	5.40310E+2	2.03863E+1	1.26620E+3	4.86092E+1	5.31031E+2
6.00000E+0	3.00000E+0	3.67630E+0	1.60060E+0	3.80425E+0	5.25057E-1	9.37200E+0	5.25920E+2	2.04630E+1	1.26145E+3	4.86358E+1	5.30741E+2
7.00000E+0	3.00000E+0	3.67458E+0	1.60568E+0	3.80363E+0	5.26244E-1	9.77200E+0	5.13300E+2	2.05376E+1	1.25686E+3	4.86507E+1	5.30579E+2
8.00000E+0	3.00000E+0	3.67259E+0	1.61047E+0	3.80281E+0	5.27298E-1	1.01180E+1	5.02640E+2	2.06100E+1	1.25245E+3	4.86666E+1	5.30405E+2
9.00000E+0	3.00000E+0	3.66998E+0	1.61504E+0	3.80204E+0	5.28412E-1	1.04480E+1	4.92650E+2	2.06832E+1	1.24802E+3	4.86913E+1	5.30136E+2
1.00000E+1	3.00000E+0	3.66677E+0	1.61929E+0	3.80079E+0	5.29403E-1	1.07540E+1	4.83580E+2	2.07557E+1	1.24366E+3	4.87178E+1	5.29847E+2
1.10000E+1	3.00000E+0	3.66478E+0	1.62381E+0	3.79998E+0	5.30467E-1	1.10340E+1	4.75430E+2	2.08250E+1	1.23952E+3	4.87339E+1	5.29672E+2
1.20000E+1	3.00000E+0	3.66314E+0	1.62829E+0	3.79941E+0	5.31304E-1	1.12920E+1	4.67750E+2	2.08918E+1	1.23556E+3	4.87484E+1	5.29515E+2
1.30000E+1	3.00000E+0	3.66081E+0	1.63256E+0	3.79876E+0	5.32337E-1	1.15450E+1	4.60920E+2	2.09600E+1	1.23154E+3	4.87712E+1	5.29268E+2
1.40000E+1	3.00000E+0	3.65838E+0	1.63666E+0	3.79783E+0	5.33351E-1	1.17830E+1	4.54310E+2	2.10266E+1	1.22764E+3	4.87915E+1	5.29047E+2
1.50000E+1	3.00000E+0	3.65553E+0	1.64061E+0	3.79681E+0	5.34292E-1	1.20070E+1	4.48170E+2	2.10937E+1	1.22373E+3	4.88165E+1	5.28777E+2
1.60000E+1	3.00000E+0	3.65391E+0	1.64474E+0	3.79617E+0	5.35177E-1	1.22220E+1	4.42450E+2	2.11562E+1	1.22011E+3	4.88299E+1	5.28631E+2
1.70000E+1	3.00000E+0	3.65226E+0	1.64883E+0	3.79564E+0	5.36114E-1	1.24450E+1	4.37330E+2	2.12184E+1	1.21654E+3	4.88452E+1	5.28466E+2
1.80000E+1	3.00000E+0	3.65027E+0	1.65268E+0	3.79488E+0	5.36968E-1	1.26560E+1	4.32320E+2	2.12795E+1	1.21304E+3	4.88620E+1	5.28284E+2
1.90000E+1	3.00000E+0	3.64757E+0	1.65634E+0	3.79403E+0	5.37887E-1	1.28560E+1	4.27640E+2	2.13424E+1	1.20947E+3	4.88872E+1	5.28012E+2
2.00000E+1	3.00000E+0	3.64548E+0	1.65996E+0	3.79320E+0	5.38678E-1	1.30380E+1	4.23410E+2	2.14013E+1	1.20614E+3	4.89046E+1	5.27824E+2
2.10000E+1	3.00000E+0	3.64404E+0	1.66375E+0	3.79263E+0	5.39490E-1	1.32180E+1	4.19270E+2	2.14587E+1	1.20291E+3	4.89166E+1	5.27695E+2
2.20000E+1	3.00000E+0	3.64243E+0	1.66737E+0	3.79209E+0	5.40462E-1	1.33890E+1	4.15380E+2	2.15148E+1	1.19978E+3	4.89310E+1	5.27538E+2
2.30000E+1	3.00000E+0	3.64041E+0	1.67084E+0	3.79147E+0	5.41161E-1	1.35530E+1	4.11690E+2	2.15716E+1	1.19662E+3	4.89502E+1	5.27332E+2
2.40000E+1	3.00000E+0	3.63800E+0	1.67404E+0	3.79078E+0	5.41917E-1	1.37030E+1	4.08320E+2	2.16272E+1	1.19355E+3	4.89737E+1	5.27078E+2
2.50000E+1	3.00000E+0	3.63622E+0	1.67737E+0	3.79010E+0	5.42701E-1	1.38530E+1	4.04990E+2	2.16808E+1	1.19059E+3	4.89889E+1	5.26915E+2
2.60000E+1	3.00000E+0	3.63493E+0	1.68076E+0	3.78956E+0	5.43431E-1	1.39970E+1	4.01830E+2	2.17323E+1	1.18777E+3	4.89993E+1	5.26803E+2
2.70000E+1	3.00000E+0	3.63359E+0	1.68403E+0	3.78911E+0	5.44186E-1	1.41360E+1	3.98800E+2	2.17827E+1	1.18502E+3	4.90117E+1	5.26671E+2
2.80000E+1	3.00000E+0	3.63156E+0	1.68709E+0	3.78852E+0	5.44771E-1	1.42630E+1	3.96040E+2	2.18345E+1	1.18221E+3	4.90314E+1	5.26458E+2
2.90000E+1	3.00000E+0	3.62941E+0	1.69001E+0	3.78788E+0	5.45639E-1	1.43920E+1	3.93280E+2	2.18852E+1	1.17947E+3	4.90522E+1	5.26236E+2
3.00000E+1	3.00000E+0	3.62780E+0	1.69303E+0	3.78723E+0	5.46367E-1	1.45150E+1	3.90640E+2	2.19340E+1	1.17685E+3	4.90655E+1	5.26093E+2
0.00000E+0	4.00000E+0	3.62344E+0	1.70143E+0	3.78576E+0	5.48278E-1	1.48460E+1	3.83640E+2	2.20695E+1	1.16963E+3	4.91055E+1	5.25664E+2
1.00000E+0	4.00000E+0	3.62138E+0	1.70408E+0	3.78507E+0	5.48891E-1	1.49510E+1	3.81370E+2	2.21164E+1	1.16714E+3	4.91244E+1	5.25462E+2
2.00000E+0	4.00000E+0	3.62087E+0	1.70721E+0	3.78490E+0	5.49736E-1	1.50580E+1	3.79240E+2	2.21601E+1	1.16484E+3	4.91291E+1	5.25412E+2
3.00000E+0	4.00000E+0	3.61962E+0	1.70987E+0	3.78439E+0	5.50238E-1	1.51800E+1	3.77070E+2	2.22023E+1	1.16263E+3	4.91395E+1	5.25300E+2
4.00000E+0	4.00000E+0	3.61833E+0	1.71288E+0	3.78412E+0	5.50939E-1	1.53100E+1	3.74950E+2	2.22493E+1	1.16017E+3	4.91536E+1	5.25150E+2
5.00000E+0	4.00000E+0	3.61568E+0	1.71532E+0	3.78316E+0	5.51514E-1	1.54330E+1	3.72950E+2	2.22973E+1	1.15768E+3	4.91770E+1	5.24900E+2
6.00000E+0	4.00000E+0	3.61466E+0	1.71830E+0	3.78281E+0	5.52214E-1	1.55590E+1	3.70920E+2	2.23424E+1	1.15534E+3	4.91863E+1	5.24800E+2
7.00000E+0	4.00000E+0	3.61341E+0	1.72112E+0	3.78245E+0	5.52856E-1	1.56830E+1	3.68930E+2	2.23868E+1	1.15305E+3	4.91987E+1	5.24669E+2
8.00000E+0	4.00000E+0	3.61227E+0	1.72402E+0	3.78207E+0	5.53482E-1	1.58050E+1	3.67000E+2	2.24316E+1	1.15074E+3	4.92092E+1	5.24556E+2
9.00000E+0	4.00000E+0	3.61019E+0	1.72657E+0	3.78139E+0	5.54203E-1	1.59190E+1	3.65180E+2	2.24777E+1	1.14838E+3	4.92288E+1	5.24348E+2
1.00000E+1	4.00000E+0	3.60838E+0	1.72912E+0	3.78078E+0	5.54772E-1	1.60360E+1	3.63340E+2	2.25222E+1	1.14611E+3	4.92455E+1	5.24169E+2
1.10000E+1	4.00000E+0	3.60685E+0	1.73188E+0	3.78024E+0	5.55367E-1	1.61490E+1	3.61560E+2	2.25677E+1	1.14380E+3	4.92595E+1	5.24021E+2
1.20000E+1	4.00000E+0	3.60630E+0	1.73479E+0	3.78011E+0	5.56005E-1	1.62610E+1	3.59820E+2	2.26091E+1	1.14171E+3	4.92652E+1	5.23960E+2
1.30000E+1	4.00000E+0	3.60487E+0	1.73744E+0	3.77969E+0	5.56642E-1	1.63660E+1	3.58180E+2	2.26526E+1	1.13952E+3	4.92793E+1	5.23810E+2
1.40000E+1	4.00000E+0	3.60300E+0	1.73990E+0	3.77916E+0	5.57320E-1	1.64730E+1	3.56520E+2	2.26965E+1	1.13731E+3	4.92979E+1	5.23612E+2
1.50000E+1	4.00000E+0	3.60147E+0	1.74236E+0	3.77862E+0	5.57862E-1	1.65780E+1	3.54910E+2	2.27381E+1	1.13523E+3	4.93118E+1	5.23465E+2
1.60000E+1	4.00000E+0	3.60045E+0	1.74489E+0	3.77806E+0	5.58356E-1	1.66800E+1	3.53340E+2	2.27777E+1	1.13326E+3	4.93184E+1	5.23394E+2
1.70000E+1	4.00000E+0	3.59964E+0	1.74761E+0	3.77792E+0	5.58948E-1	1.67770E+1	3.51870E+2	2.28183E+1	1.13124E+3	4.93278E+1	5.23295E+2
1.80000E+1	4.00000E+0	3.59832E+0	1.75005E+0	3.77756E+0	5.59526E-1	1.68750E+1	3.50360E+2	2.28585E+1	1.12925E+3	4.93412E+1	5.23153E+2
1.90000E+1	4.00000E+0	3.59661E+0	1.75239E+0	3.77715E+0	5.60134E-1	1.69720E+1	3.48910E+2	2.29000E+1	1.12720E+3	4.93593E+1	5.22961E+2
2.00000E+1	4.00000E+0	3.59484E+0	1.75462E+0	3.77641E+0	5.60613E-1	1.70660E+1	3.47490E+2	2.29404E+1	1.12522E+3	4.93738E+1	5.22807E+2
2.10000E+1	4.00000E+0	3.59397E+0	1.75705E+0	3.77600E+0	5.61230E-1	1.71540E+1	3.46150E+2	2.29777E+1	1.12339E+3	4.93805E+1	5.22737E+2
2.20000E+1	4.00000E+0	3.59297E+0	1.75947E+0	3.77582E+0	5.61723E-1	1.72450E+1	3.44800E+2	2.30158E+1	1.12154E+3	4.93919E+1	5.22616E+2
2.30000E+1	4.00000E+0	3.59189E+0	1.76176E+0	3.77543E+0	5.62244E-1	1.73330E+1	3.43480E+2	2.30527E+1	1.11974E+3	4.94017E+1	5.22512E+2
2.40000E+1	4.00000E+0	3.59034E+0	1.76392E+0	3.77503E+0	5.62737E-1	1.74210E+1	3.42180E+2	2.30909E+1	1.11789E+3	4.94177E+1	5.22343E+2
2.50000E+1	4.00000E+0	3.58881E+0	1.76602E+0	3.77467E+0	5.63270E-1	1.75020E+1	3.40980E+2	2.31282E+1	1.11608E+3	4.94340E+1	5.22171E+2
2.60000E+1	4.00000E+0	3.58774E+0	1.76818E+0	3.77415E+0	5.63820E-1	1.75860E+1	3.39740E+2	2.31635E+1	1.11438E+3	4.94420E+1	5.22086E+2
2.70000E+1	4.00000E+0	3.58705E+0	1.77053E+0	3.77387E+0	5.64315E-1	1.76680E+1	3.38530E+2	2.31987E+1	1.11269E+3	4.94478E+1	5.22025E+2
2.80000E+1	4.00000E+0	3.58607E+0	1.77274E+0	3.77362E+0	5.64841E-1	1.77490E+1	3.37360E+2	2.32339E+1	1.11100E+3	4.94581E+1	5.21917E+2
2.90000E+1	4.00000E+0	3.58453E+0	1.77472E+0	3.77331E+0	5.65434E-1	1.78240E+1	3.36260E+2	2.32700E+1	1.10928E+3	4.94752E+1	5.21736E+2
3.00000E+1	4.00000E+0	3.58297E+0	1.77655E+0	3.77278E+0	5.65739E-1	1.79010E+1	3.35130E+2	2.33040E+1	1.10766E+3	4.94899E+1	5.21581E+2
0.00000E+0	5.00000E+0	3.58068E+0	1.78272E+0	3.77213E+0	5.67215E-1	1.81410E+1	3.32010E+2	2.34000E+1	1.10312E+3	4.95130E+1	5.21338E+2
1.00000E+0	5.00000E+0	3.57981E+0	1.78483E+0	3.77191E+0	5.67712E-1	1.82290E+1	3.30970E+2	2.34334E+1	1.10155E+3	4.95222E+1	5.21241E+2
2.00000E+0	5.00000E+0	3.57832E+0	1.78662E+0	3.77147E+0	5.68203E-1	1.83160E+1	3.29950E+2	2.34666E+1	1.09999E+3	4.95369E+1	5.21086E+2
3.00000E+0	5.00000E+0	3.57662E+0	1.78833E+0	3.77082E+0	5.68563E-1	1.84010E+1	3.28940E+2	2.35002E+1	1.09841E+3	4.95520E+1	5.20928E+2
4.00000E+0	5.00000E+0	3.57564E+0	1.79029E+0	3.77044E+0	5.69111E-1	1.84830E+1	3.27970E+2	2.35324E+1	1.09691E+3	4.95604E+1	5.20839E+2
5.00000E+0	5.00000E+0	3.57522E+0	1.79246E+0	3.77031E+0	5.69509E-1	1.85670E+1	3.26980E+2	2.35638E+1	1.09545E+3	4.95647E+1	5.20794E+2
6.00000E+0	5.00000E+0	3.57435E+0	1.79445E+0	3.77005E+0	5.70018E-1	1.86510E+1	3.25990E+2	2.35956E+1	1.09397E+3	4.95733E+1	5.20704E+2
7.00000E+0	5.00000E+0	3.57290E+0	1.79636E+0	3.76964E+0	5.70499E-1	1.87310E+1	3.25020E+2	2.36303E+1	1.09237E+3	4.95881E+1	5.20549E+2
8.00000E+0	5.00000E+0	3.57124E+0	1.79807E+0	3.76916E+0	5.70984E-1	1.88140E+1	3.24100E+2	2.36639E+1	1.09082E+3	4.96048E+1	5.20373E+2
9.00000E+0	5.00000E+0	3.57045E+0	1.80014E+0	3.76886E+0	5.71413E-1	1.88960E+1	3.23150E+2	2.36963E+1	1.08932E+3	4.96117E+1	5.20300E+2
1.00000E+1	5.00000E+0	3.56967E+0	1.80220E+0	3.76862E+0	5.71948E-1	1.89770E+1	3.22200E+2	2.37286E+1	1.08784E+3	4.96195E+1	5.20219E+2
1.10000E+1	5.00000E+0	3.56926E+0	1.80431E+0	3.76871E+0	5.72423E-1	1.90540E+1	3.21280E+2	2.37591E+1	1.08644E+3	4.96264E+1	5.20147E+2
1.20000E+1	5.00000E+0	3.56737E+0	1.80593E+0	3.76812E+0	5.72856E-1	1.91340E+1	3.20390E+2	2.37930E+1	1.08490E+3	4.96449E+1	5.19953E+2
1.30000E+1	5.00000E+0	3.56611E+0	1.80780E+0	3.76779E+0	5.73212E-1	1.92130E+1	3.19490E+2	2.38262E+1	1.08339E+3	4.96581E+1	5.19815E+2
1.40000E+1	5.00000E+0	3.56504E+0	1.80970E+0	3.76734E+0	5.73649E-1	1.92900E+1	3.18600E+2	2.38583E+1	1.08193E+3	4.96670E+1	5.19722E+2
1.50000E+1	5.00000E+0	3.56477E+0	1.81178E+0	3.76713E+0	5.74093E-1	1.93660E+1	3.17730E+2	2.38875E+1	1.08061E+3	4.96680E+1	5.19711E+2
1.60000E+1	5.00000E+0	3.56381E+0	1.81363E+0	3.76691E+0	5.74600E-1	1.94400E+1	3.16890E+2	2.39184E+1	1.07921E+3	4.96785E+1	5.19601E+2
1.70000E+1	5.00000E+0	3.56284E+0	1.81553E+0	3.76671E+0	5.75006E-1	1.95150E+1	3.16040E+2	2.39499E+1	1.07779E+3	4.96895E+1	5.19486E+2
1.80000E+1	5.00000E+0	3.56138E+0	1.81724E+0	3.76626E+0	5.75364E-1	1.95890E+1	3.15200E+2	2.39824E+1	1.07633E+3	4.97039E+1	5.19336E+2
1.90000E+1	5.00000E+0	3.56017E+0	1.81893E+0	3.76580E+0	5.75779E-1	1.96620E+1	3.14380E+2	2.40128E+1	1.07497E+3	4.97147E+1	5.19223E+2
2.00000E+1	5.00000E+0	3.55969E+0	1.82085E+0	3.76566E+0	5.76310E-1	1.97320E+1	3.13590E+2	2.40415E+1	1.07369E+3	4.97196E+1	5.19172E+2
2.10000E+1	5.00000E+0	3.55893E+0	1.82273E+0	3.76544E+0	5.76719E-1	1.98040E+1	3.12790E+2	2.40714E+1	1.07235E+3	4.97272E+1	5.19092E+2
2.20000E+1	5.00000E+0	3.55796E+0	1.82449E+0	3.76535E+0	5.77156E-1	1.98740E+1	3.11990E+2	2.41011E+1	1.07103E+3	4.97396E+1	5.18963E+2
2.30000E+1	5.00000E+0	3.55653E+0	1.82608E+0	3.76496E+0	5.77581E-1	1.99440E+1	3.11220E+2	2.41319E+1	1.06966E+3	4.97545E+1	5.18807E+2
2.40000E+1	5.00000E+0	3.55548E+0	1.82774E+0	3.76446E+0	5.77828E-1	2.00100E+1	3.10440E+2	2.41609E+1	1.06838E+3	4.97626E+1	5.18723E+2
2.50000E+1	5.00000E+0	3.55490E+0	1.82954E+0	3.76430E+0	5.78317E-1	2.00800E+1	3.09700E+2	2.41886E+1	1.06716E+3	4.97684E+1	5.18662E+2
2.60000E+1	5.00000E+0	3.55419E+0	1.83135E+0	3.76413E+0	5.78629E-1	2.01500E+1	3.08920E+2	2.42175E+1	1.06588E+3	4.97762E+1	5.18581E+2
2.70000E+1	5.00000E+0	3.55329E+0	1.83307E+0	3.76396E+0	5.79103E-1	2.02180E+1	3.08170E+2	2.42464E+1	1.06461E+3	4.97866E+1	5.18473E+2
2.80000E+1	5.00000E+0	3.55188E+0	1.83470E+0	3.76358E+0	5.79523E-1	2.02820E+1	3.07430E+2	2.42775E+1	1.06325E+3	4.98013E+1	5.18319E+2
2.90000E+1	5.00000E+0	3.55077E+0	1.83624E+0	3.76311E+0	5.79940E-1	2.03490E+1	3.06730E+2	2.43055E+1	1.06202E+3	4.98106E+1	5.18223E+2
3.00000E+1	5.00000E+0	3.55009E+0	1.83792E+0	3.76281E+0	5.80273E-1	2.04140E+1	3.06010E+2	2.43325E+1	1.06085E+3	4.98163E+1	5.18164E+2
0.00000E+0	6.00000E+0	3.54648E+0	1.84216E+0	3.76175E+0	5.81369E-1	2.05960E+1	3.04020E+2	2.44134E+1	1.05733E+3	4.98529E+1	5.17784E+2
1.00000E+0	6.00000E+0	3.54617E+0	1.84410E+0	3.76194E+0	5.81740E-1	2.06550E+1	3.03350E+2	2.44413E+1	1.05612E+3	4.98598E+1	5.17711E+2
2.00000E+0	6.00000E+0	3.54623E+0	1.84586E+0	3.76188E+0	5.82091E-1	2.07150E+1	3.02720E+2	2.44641E+1	1.05514E+3	4.98581E+1	5.17729E+2
3.00000E+0	6.00000E+0	3.54548E+0	1.84744E+0	3.76162E+0	5.82612E-1	2.07760E+1	3.02060E+2	2.44903E+1	1.05401E+3	4.98652E+1	5.17655E+2
4.00000E+0	6.00000E+0	3.54432E+0	1.84893E+0	3.76147E+0	5.82871E-1	2.08350E+1	3.01410E+2	2.45181E+1	1.05282E+3	4.98796E+1	5.17507E+2
5.00000E+0	6.00000E+0	3.54321E+0	1.85036E+0	3.76105E+0	5.83301E-1	2.08950E+1	3.00770E+2	2.45446E+1	1.05168E+3	4.98896E+1	5.17403E+2
6.00000E+0	6.00000E+0	3.54243E+0	1.85191E+0	3.76081E+0	5.83540E-1	2.09520E+1	3.00160E+2	2.45707E+1	1.05056E+3	4.98973E+1	5.17322E+2
7.00000E+0	6.00000E+0	3.54176E+0	1.85347E+0	3.76072E+0	5.83934E-1	2.10100E+1	2.99530E+2	2.45961E+1	1.04948E+3	4.99057E+1	5.17235E+2
8.00000E+0	6.00000E+0	3.54115E+0	1.85508E+0	3.76068E+0	5.84387E-1	2.10680E+1	2.98910E+2	2.46216E+1	1.04839E+3	4.99136E+1	5.17153E+2
9.00000E+0	6.00000E+0	3.54011E+0	1.85658E+0	3.76054E+0	5.84738E-1	2.11320E+1	2.98280E+2	2.46488E+1	1.04723E+3	4.99265E+1	5.17020E+2
1.00000E+1	6.00000E+0	3.53877E+0	1.85797E+0	3.76024E+0	5.85115E-1	2.12010E+1	2.97690E+2	2.46766E+1	1.04605E+3	4.99415E+1	5.16864E+2
1.10000E+1	6.00000E+0	3.53781E+0	1.85938E+0	3.75981E+0	5.85440E-1	2.12710E+1	2.97080E+2	2.47020E+1	1.04498E+3	4.99492E+1	5.16785E+2
1.20000E+1	6.00000E+0	3.53720E+0	1.86095E+0	3.75965E+0	5.85847E-1	2.13420E+1	2.96480E+2	2.47271E+1	1.04391E+3	4.99558E+1	5.16716E+2
1.30000E+1	6.00000E+0	3.53701E+0	1.86266E+0	3.75963E+0	5.86146E-1	2.14110E+1	2.95880E+2	2.47512E+1	1.04290E+3	4.99582E+1	5.16692E+2
1.40000E+1	6.00000E+0	3.53609E+0	1.86420E+0	3.75945E+0	5.86546E-1	2.14770E+1	2.95320E+2	2.47780E+1	1.04177E+3	4.99689E+1	5.16582E+2
1.50000E+1	6.00000E+0	3.53482E+0	1.86552E+0	3.75906E+0	5.86834E-1	2.15460E+1	2.94730E+2	2.48045E+1	1.04066E+3	4.99816E+1	5.16450E+2
1.60000E+1	6.00000E+0	3.53364E+0	1.86687E+0	3.75889E+0	5.87162E-1	2.16140E+1	2.94150E+2	2.48307E+1	1.03956E+3	4.99960E+1	5.16302E+2
1.70000E+1	6.00000E+0	3.53320E+0	1.86836E+0	3.75870E+0	5.87536E-1	2.16810E+1	2.93580E+2	2.48536E+1	1.03860E+3	4.99996E+1	5.16264E+2
1.80000E+1	6.00000E+0	3.53272E+0	1.86992E+0	3.75864E+0	5.87895E-1	2.17450E+1	2.93030E+2	2.48778E+1	1.03759E+3	5.00057E+1	5.16201E+2
1.90000E+1	6.00000E+0	3.53198E+0	1.87144E+0	3.75852E+0	5.88253E-1	2.18110E+1	2.92480E+2	2.49032E+1	1.03653E+3	5.00146E+1	5.16109E+2
2.00000E+1	6.00000E+0	3.53094E+0	1.87274E+0	3.75823E+0	5.88610E-1	2.18760E+1	2.91920E+2	2.49279E+1	1.03551E+3	5.00254E+1	5.15998E+2
2.10000E+1	6.00000E+0	3.52987E+0	1.87405E+0	3.75788E+0	5.88942E-1	2.19410E+1	2.91370E+2	2.49529E+1	1.03447E+3	5.00359E+1	5.15889E+2
2.20000E+1	6.00000E+0	3.52939E+0	1.87554E+0	3.75766E+0	5.89250E-1	2.20030E+1	2.90850E+2	2.49761E+1	1.03351E+3	5.00397E+1	5.15850E+2
2.30000E+1	6.00000E+0	3.52893E+0	1.87711E+0	3.75764E+0	5.89447E-1	2.20660E+1	2.90320E+2	2.50002E+1	1.03251E+3	5.00459E+1	5.15786E+2
2.40000E+1	6.00000E+0	3.52833E+0	1.87856E+0	3.75769E+0	5.89918E-1	2.21300E+1	2.89780E+2	2.50238E+1	1.03154E+3	5.00552E+1	5.15690E+2
2.50000E+1	6.00000E+0	3.52695E+0	1.87971E+0	3.75747E+0	5.90161E-1	2.21930E+1	2.89260E+2	2.50489E+1	1.03050E+3	5.00719E+1	5.15519E+2
2.60000E+1	6.00000E+0	3.52584E+0	1.88093E+0	3.75703E+0	5.90596E-1	2.22520E+1	2.88750E+2	2.50731E+1	1.02951E+3	5.00818E+1	5.15417E+2
2.70000E+1	6.00000E+0	3.52542E+0	1.88238E+0	3.75695E+0	5.90896E-1	2.23140E+1	2.88240E+2	2.50954E+1	1.02860E+3	5.00867E+1	5.15366E+2
2.80000E+1	6.00000E+0	3.52488E+0	1.88374E+0	3.75671E+0	5.91288E-1	2.23750E+1	2.87730E+2	2.51173E+1	1.02770E+3	5.00912E+1	5.15320E+2
2.90000E+1	6.00000E+0	3.52442E+0	1.88522E+0	3.75675E+0	5.91523E-1	2.24360E+1	2.87230E+2	2.51404E+1	1.02676E+3	5.00983E+1	5.15247E+2
3.00000E+1	6.00000E+0	3.52337E+0	1.88651E+0	3.75652E+0	5.91849E-1	2.24920E+1	2.86730E+2	2.51651E+1	1.02575E+3	5.01100E+1	5.15127E+2
0.00000E+0	7.00000E+0	3.52160E+0	1.89032E+0	3.75607E+0	5.92826E-1	2.26620E+1	2.85320E+2	2.52286E+1	1.02317E+3	5.01293E+1	5.14929E+2
1.00000E+0	7.00000E+0	3.52099E+0	1.89157E+0	3.75579E+0	5.93079E-1	2.27200E+1	2.84870E+2	2.52497E+1	1.02231E+3	5.01342E+1	5.14878E+2
2.00000E+0	7.00000E+0	3.52016E+0	1.89288E+0	3.75567E+0	5.93384E-1	2.27770E+1	2.84400E+2	2.52730E+1	1.02136E+3	5.01445E+1	5.14773E+2
3.00000E+0	7.00000E+0	3.51874E+0	1.89396E+0	3.75538E+0	5.93726E-1	2.28350E+1	2.83920E+2	2.52977E+1	1.02037E+3	5.01608E+1	5.14605E+2
4.00000E+0	7.00000E+0	3.51818E+0	1.89524E+0	3.75498E+0	5.93947E-1	2.28890E+1	2.83450E+2	2.53189E+1	1.01952E+3	5.01635E+1	5.14577E+2
5.00000E+0	7.00000E+0	3.51801E+0	1.89672E+0	3.75507E+0	5.94257E-1	2.29460E+1	2.83000E+2	2.53399E+1	1.01867E+3	5.01670E+1	5.14541E+2
6.00000E+0	7.00000E+0	3.51732E+0	1.89801E+0	3.75498E+0	5.94566E-1	2.30030E+1	2.82540E+2	2.53621E+1	1.01778E+3	5.01757E+1	5.14452E+2
7.00000E+0	7.00000E+0	3.51595E+0	1.89915E+0	3.75464E+0	5.94841E-1	2.30590E+1	2.82080E+2	2.53872E+1	1.01677E+3	5.01907E+1	5.14298E+2
8.00000E+0	7.00000E+0	3.51509E+0	1.90029E+0	3.75434E+0	5.95133E-1	2.31130E+1	2.81640E+2	2.54086E+1	1.01592E+3	5.01990E+1	5.14213E+2
9.00000E+0	7.00000E+0	3.51485E+0	1.90177E+0	3.75419E+0	5.95489E-1	2.31690E+1	2.81180E+2	2.54301E+1	1.01506E+3	5.02005E+1	5.14198E+2
1.00000E+1	7.00000E+0	3.51446E+0	1.90317E+0	3.75420E+0	5.95856E-1	2.32250E+1	2.80730E+2	2.54517E+1	1.01420E+3	5.02061E+1	5.14141E+2
1.10000E+1	7.00000E+0	3.51357E+0	1.90437E+0	3.75403E+0	5.96136E-1	2.32800E+1	2.80280E+2	2.54743E+1	1.01330E+3	5.02166E+1	5.14033E+2
1.20000E+1	7.00000E+0	3.51232E+0	1.90546E+0	3.75357E+0	5.96425E-1	2.33330E+1	2.79850E+2	2.54978E+1	1.01236E+3	5.02282E+1	5.13914E+2
1.30000E+1	7.00000E+0	3.51162E+0	1.90669E+0	3.75337E+0	5.96711E-1	2.33890E+1	2.79390E+2	2.55194E+1	1.01150E+3	5.02355E+1	5.13839E+2
1.40000E+1	7.00000E+0	3.51109E+0	1.90802E+0	3.75325E+0	5.96994E-1	2.34440E+1	2.78950E+2	2.55411E+1	1.01065E+3	5.02416E+1	5.13777E+2
1.50000E+1	7.00000E+0	3.51073E+0	1.90950E+0	3.75340E+0	5.97295E-1	2.34990E+1	2.78510E+2	2.55635E+1	1.00976E+3	5.02488E+1	5.13703E+2
1.60000E+1	7.00000E+0	3.50972E+0	1.91067E+0	3.75317E+0	5.97642E-1	2.35510E+1	2.78080E+2	2.55866E+1	1.00885E+3	5.02602E+1	5.13587E+2
1.70000E+1	7.00000E+0	3.50854E+0	1.91169E+0	3.75265E+0	5.97884E-1	2.36050E+1	2.77650E+2	2.56087E+1	1.00798E+3	5.02700E+1	5.13487E+2
1.80000E+1	7.00000E+0	3.50801E+0	1.91289E+0	3.75241E+0	5.98267E-1	2.36580E+1	2.77220E+2	2.56288E+1	1.00719E+3	5.02745E+1	5.13441E+2
1.90000E+1	7.00000E+0	3.50791E+0	1.91443E+0	3.75249E+0	5.98519E-1	2.37120E+1	2.76790E+2	2.56501E+1	1.00635E+3	5.02769E+1	5.13416E+2
2.00000E+1	7.00000E+0	3.50727E+0	1.91565E+0	3.75231E+0	5.98741E-1	2.37620E+1	2.76390E+2	2.56712E+1	1.00553E+3	5.02837E+1	5.13347E+2
2.10000E+1	7.00000E+0	3.50633E+0	1.91681E+0	3.75217E+0	5.99079E-1	2.38160E+1	2.75960E+2	2.56935E+1	1.00465E+3	5.02954E+1	5.13228E+2
2.20000E+1	7.00000E+0	3.50518E+0	1.91792E+0	3.75193E+0	5.99395E-1	2.38680E+1	2.75540E+2	2.57168E+1	1.00374E+3	5.03085E+1	5.13094E+2
2.30000E+1	7.00000E+0	3.50457E+0	1.91909E+0	3.75161E+0	5.99690E-1	2.39200E+1	2.75120E+2	2.57370E+1	1.00295E+3	5.03131E+1	5.13047E+2
2.40000E+1	7.00000E+0	3.50435E+0	1.92051E+0	3.75157E+0	5.99994E-1	2.39710E+1	2.74720E+2	2.57577E+1	1.00215E+3	5.03156E+1	5.13021E+2
2.50000E+1	7.00000E+0	3.50398E+0	1.92177E+0	3.75155E+0	6.00293E-1	2.40220E+1	2.74310E+2	2.57773E+1	1.00139E+3	5.03207E+1	5.12970E+2
2.60000E+1	7.00000E+0	3.50285E+0	1.92288E+0	3.75131E+0	6.00540E-1	2.40730E+1	2.73900E+2	2.58005E+1	1.00048E+3	5.03338E+1	5.12836E+2
2.70000E+1	7.00000E+0	3.50173E+0	1.92384E+0	3.75091E+0	6.00788E-1	2.41220E+1	2.73500E+2	2.58216E+1	9.99666E+2	5.03444E+1	5.12728E+2
2.80000E+1	7.00000E+0	3.50154E+0	1.92520E+0	3.75084E+0	6.01138E-1	2.41730E+1	2.73120E+2	2.58413E+1	9.98904E+2	5.03463E+1	5.12709E+2
2.90000E+1	7.00000E+0	3.50128E+0	1.92647E+0	3.75098E+0	6.01313E-1	2.42230E+1	2.72720E+2	2.58602E+1	9.98174E+2	5.03519E+1	5.12652E+2
3.00000E+1	7.00000E+0	3.50025E+0	1.92751E+0	3.75078E+0	6.01676E-1	2.42730E+1	2.72330E+2	2.58818E+1	9.97340E+2	5.03640E+1	5.12529E+2
0.00000E+0	8.00000E+0	3.49891E+0	1.93103E+0	3.75040E+0	6.02431E-1	2.44150E+1	2.71210E+2	2.59391E+1	9.95138E+2	5.03782E+1	5.12384E+2
1.00000E+0	8.00000E+0	3.49833E+0	1.93219E+0	3.75028E+0	6.02681E-1	2.44600E+1	2.70850E+2	2.59590E+1	9.94377E+2	5.03849E+1	5.12316E+2
2.00000E+0	8.00000E+0	3.49676E+0	1.93307E+0	3.74976E+0	6.03021E-1	2.45090E+1	2.70470E+2	2.59824E+1	9.93481E+2	5.04006E+1	5.12156E+2
3.00000E+0	8.00000E+0	3.49607E+0	1.93428E+0	3.74973E+0	6.03282E-1	2.45570E+1	2.70090E+2	2.60039E+1	9.92660E+2	5.04102E+1	5.12060E+2
4.00000E+0	8.00000E+0	3.49556E+0	1.93533E+0	3.74941E+0	6.03573E-1	2.46040E+1	2.69710E+2	2.60217E+1	9.91979E+2	5.04132E+1	5.12029E+2
5.00000E+0	8.00000E+0	3.49558E+0	1.93674E+0	3.74955E+0	6.03753E-1	2.46520E+1	2.69350E+2	2.60405E+1	9.91262E+2	5.04147E+1	5.12013E+2
6.00000E+0	8.00000E+0	3.49444E+0	1.93772E+0	3.74934E+0	6.04071E-1	2.46990E+1	2.68980E+2	2.60622E+1	9.90438E+2	5.04284E+1	5.11874E+2
7.00000E+0	8.00000E+0	3.49331E+0	1.93864E+0	3.74894E+0	6.04297E-1	2.47450E+1	2.68610E+2	2.60831E+1	9.89646E+2	5.04394E+1	5.11763E+2
8.00000E+0	8.00000E+0	3.49320E+0	1.93995E+0	3.74873E+0	6.04594E-1	2.47930E+1	2.68250E+2	2.61015E+1	9.88947E+2	5.04382E+1	5.11775E+2
9.00000E+0	8.00000E+0	3.49303E+0	1.94127E+0	3.74881E+0	6.04956E-1	2.48400E+1	2.67880E+2	2.61204E+1	9.88230E+2	5.04416E+1	5.11740E+2
1.00000E+1	8.00000E+0	3.49209E+0	1.94232E+0	3.74873E+0	6.05236E-1	2.48870E+1	2.67520E+2	2.61417E+1	9.87428E+2	5.04541E+1	5.11613E+2
1.10000E+1	8.00000E+0	3.49101E+0	1.94331E+0	3.74853E+0	6.05404E-1	2.49330E+1	2.67160E+2	2.61631E+1	9.86618E+2	5.04672E+1	5.11481E+2
1.20000E+1	8.00000E+0	3.49041E+0	1.94446E+0	3.74819E+0	6.05713E-1	2.49790E+1	2.66810E+2	2.61830E+1	9.85868E+2	5.04711E+1	5.11441E+2
1.30000E+1	8.00000E+0	3.49026E+0	1.94576E+0	3.74818E+0	6.05912E-1	2.50270E+1	2.66440E+2	2.62017E+1	9.85164E+2	5.04731E+1	5.11421E+2
1.40000E+1	8.00000E+0	3.48955E+0	1.94689E+0	3.74801E+0	6.06269E-1	2.50710E+1	2.66080E+2	2.62223E+1	9.84393E+2	5.04811E+1	5.11340E+2
1.50000E+1	8.00000E+0	3.48830E+0	1.94780E+0	3.74786E+0	6.06549E-1	2.51180E+1	2.65730E+2	2.62438E+1	9.83583E+2	5.04971E+1	5.11178E+2
1.60000E+1	8.00000E+0	3.48792E+0	1.94897E+0	3.74752E+0	6.06819E-1	2.51640E+1	2.65380E+2	2.62624E+1	9.82887E+2	5.04981E+1	5.11168E+2
1.70000E+1	8.00000E+0	3.48772E+0	1.95025E+0	3.74757E+0	6.07134E-1	2.52110E+1	2.65020E+2	2.62813E+1	9.82180E+2	5.05018E+1	5.11131E+2
1.80000E+1	8.00000E+0	3.48710E+0	1.95144E+0	3.74742E+0	6.07375E-1	2.52550E+1	2.64680E+2	2.63020E+1	9.81408E+2	5.05086E+1	5.11061E+2
1.90000E+1	8.00000E+0	3.48621E+0	1.95247E+0	3.74736E+0	6.07612E-1	2.53010E+1	2.64330E+2	2.63227E+1	9.80637E+2	5.05209E+1	5.10937E+2
2.00000E+1	8.00000E+0	3.48527E+0	1.95340E+0	3.74690E+0	6.07859E-1	2.53470E+1	2.63980E+2	2.63423E+1	9.79906E+2	5.05283E+1	5.10863E+2
2.10000E+1	8.00000E+0	3.48488E+0	1.95456E+0	3.74690E+0	6.08175E-1	2.53900E+1	2.63630E+2	2.63609E+1	9.79217E+2	5.05338E+1	5.10807E+2
2.20000E+1	8.00000E+0	3.48468E+0	1.95582E+0	3.74684E+0	6.08359E-1	2.54350E+1	2.63300E+2	2.63793E+1	9.78534E+2	5.05358E+1	5.10786E+2
2.30000E+1	8.00000E+0	3.48382E+0	1.95685E+0	3.74666E+0	6.08615E-1	2.54800E+1	2.62960E+2	2.63998E+1	9.77773E+2	5.05459E+1	5.10684E+2
2.40000E+1	8.00000E+0	3.48281E+0	1.95780E+0	3.74638E+0	6.08874E-1	2.55250E+1	2.62620E+2	2.64202E+1	9.77017E+2	5.05569E+1	5.10573E+2
2.50000E+1	8.00000E+0	3.48241E+0	1.95893E+0	3.74629E+0	6.09237E-1	2.55680E+1	2.62290E+2	2.64385E+1	9.76341E+2	5.05615E+1	5.10526E+2
2.60000E+1	8.00000E+0	3.48192E+0	1.96005E+0	3.74610E+0	6.09458E-1	2.56120E+1	2.61960E+2	2.64574E+1	9.75645E+2	5.05659E+1	5.10483E+2
2.70000E+1	8.00000E+0	3.48169E+0	1.96131E+0	3.74619E+0	6.09694E-1	2.56560E+1	2.61620E+2	2.64761E+1	9.74955E+2	5.05705E+1	5.10436E+2
2.80000E+1	8.00000E+0	3.48085E+0	1.96227E+0	3.74615E+0	6.09953E-1	2.56980E+1	2.61300E+2	2.64955E+1	9.74242E+2	5.05821E+1	5.10319E+2
2.90000E+1	8.00000E+0	3.47979E+0	1.96323E+0	3.74579E+0	6.10180E-1	2.57420E+1	2.60970E+2	2.65165E+1	9.73470E+2	5.05928E+1	5.10211E+2
3.00000E+1	8.00000E+0	3.47909E+0	1.96425E+0	3.74553E+0	6.10460E-1	2.57860E+1	2.60640E+2	2.65356E+1	9.72768E+2	5.05994E+1	5.10144E+2
0.00000E+0	9.00000E+0	3.47759E+0	1.96753E+0	3.74530E+0	6.11218E-1	2.59110E+1	2.59710E+2	2.65914E+1	9.70726E+2	5.06182E+1	5.09955E+2
1.00000E+0	9.00000E+0	3.47678E+0	1.96839E+0	3.74516E+0	6.11565E-1	2.59600E+1	2.59390E+2	2.66092E+1	9.70079E+2	5.06281E+1	5.09855E+2
2.00000E+0	9.00000E+0	3.47628E+0	1.96937E+0	3.74481E+0	6.11715E-1	2.60080E+1	2.59090E+2	2.66263E+1	9.69456E+2	5.06306E+1	5.09830E+2
3.00000E+0	9.00000E+0	3.47638E+0	1.97072E+0	3.74485E+0	6.11963E-1	2.60580E+1	2.58770E+2	2.66438E+1	9.68820E+2	5.06296E+1	5.09840E+2
4.00000E+0	9.00000E+0	3.47578E+0	1.97167E+0	3.74488E+0	6.12204E-1	2.61060E+1	2.58460E+2	2.66612E+1	9.68187E+2	5.06388E+1	5.09748E+2
5.00000E+0	9.00000E+0	3.47498E+0	1.97263E+0	3.74474E+0	6.12500E-1	2.61560E+1	2.58150E+2	2.66803E+1	9.67494E+2	5.06485E+1	5.09650E+2
6.00000E+0	9.00000E+0	3.47385E+0	1.97346E+0	3.74435E+0	6.12802E-1	2.62050E+1	2.57830E+2	2.67002E+1	9.66773E+2	5.06597E+1	5.09538E+2
7.00000E+0	9.00000E+0	3.47369E+0	1.97462E+0	3.74415E+0	6.12920E-1	2.62540E+1	2.57530E+2	2.67172E+1	9.66157E+2	5.06593E+1	5.09541E+2
8.00000E+0	9.00000E+0	3.47350E+0	1.97587E+0	3.74416E+0	6.13076E-1	2.63010E+1	2.57230E+2	2.67356E+1	9.65493E+2	5.06623E+1	5.09511E+2
9.00000E+0	9.00000E+0	3.47296E+0	1.97694E+0	3.74408E+0	6.13450E-1	2.63500E+1	2.56920E+2	2.67542E+1	9.64820E+2	5.06691E+1	5.09443E+2
1.00000E+1	9.00000E+0	3.47160E+0	1.97769E+0	3.74386E+0	6.13813E-1	2.63970E+1	2.56610E+2	2.67748E+1	9.64078E+2	5.06859E+1	5.09273E+2
1.10000E+1	9.00000E+0	3.47097E+0	1.97865E+0	3.74362E+0	6.14035E-1	2.64460E+1	2.56310E+2	2.67926E+1	9.63436E+2	5.06920E+1	5.09213E+2
1.20000E+1	9.00000E+0	3.47079E+0	1.98019E+0	3.74402E+0	6.14322E-1	2.64950E+1	2.56000E+2	2.68149E+1	9.62635E+2	5.06999E+1	5.09133E+2
1.30000E+1	9.00000E+0	3.47067E+0	1.98101E+0	3.74351E+0	6.14435E-1	2.65430E+1	2.55700E+2	2.68270E+1	9.62203E+2	5.06948E+1	5.09185E+2
1.40000E+1	9.00000E+0	3.47017E+0	1.98216E+0	3.74358E+0	6.14689E-1	2.65900E+1	2.55400E+2	2.68463E+1	9.61510E+2	5.07031E+1	5.09101E+2
1.50000E+1	9.00000E+0	3.46873E+0	1.98285E+0	3.74313E+0	6.14980E-1	2.66390E+1	2.55100E+2	2.68668E+1	9.60776E+2	5.07180E+1	5.08952E+2
1.60000E+1	9.00000E+0	3.46786E+0	1.98373E+0	3.74280E+0	6.15204E-1	2.66860E+1	2.54800E+2	2.68856E+1	9.60105E+2	5.07263E+1	5.08868E+2
1.70000E+1	9.00000E+0	3.46776E+0	1.98493E+0	3.74279E+0	6.15397E-1	2.67340E+1	2.54510E+2	2.69026E+1	9.59499E+2	5.07276E+1	5.08855E+2
1.80000E+1	9.00000E+0	3.46760E+0	1.98620E+0	3.74290E+0	6.15731E-1	2.67820E+1	2.54200E+2	2.69210E+1	9.58842E+2	5.07314E+1	5.08817E+2
1.90000E+1	9.00000E+0	3.46683E+0	1.98714E+0	3.74286E+0	6.15988E-1	2.68270E+1	2.53920E+2	2.69398E+1	9.58173E+2	5.07421E+1	5.08710E+2
2.00000E+1	9.00000E+0	3.46606E+0	1.98806E+0	3.74253E+0	6.16278E-1	2.68750E+1	2.53620E+2	2.69582E+1	9.57520E+2	5.07490E+1	5.08641E+2
2.10000E+1	9.00000E+0	3.46515E+0	1.98899E+0	3.74234E+0	6.16437E-1	2.69230E+1	2.53330E+2	2.69780E+1	9.56818E+2	5.07597E+1	5.08533E+2
2.20000E+1	9.00000E+0	3.46493E+0	1.99008E+0	3.74213E+0	6.16673E-1	2.69700E+1	2.53030E+2	2.69944E+1	9.56235E+2	5.07601E+1	5.08530E+2
2.30000E+1	9.00000E+0	3.46475E+0	1.99128E+0	3.74214E+0	6.16892E-1	2.70150E+1	2.52750E+2	2.70121E+1	9.55609E+2	5.07628E+1	5.08502E+2
2.40000E+1	9.00000E+0	3.46422E+0	1.99230E+0	3.74211E+0	6.17178E-1	2.70620E+1	2.52460E+2	2.70301E+1	9.54971E+2	5.07703E+1	5.08427E+2
2.50000E+1	9.00000E+0	3.46351E+0	1.99324E+0	3.74205E+0	6.17430E-1	2.71070E+1	2.52180E+2	2.70484E+1	9.54325E+2	5.07799E+1	5.08331E+2
2.60000E+1	9.00000E+0	3.46258E+0	1.99409E+0	3.74191E+0	6.17610E-1	2.71540E+1	2.51890E+2	2.70672E+1	9.53663E+2	5.07916E+1	5.08214E+2
2.70000E+1	9.00000E+0	3.46154E+0	1.99491E+0	3.74162E+0	6.17873E-1	2.71990E+1	2.51610E+2	2.70865E+1	9.52984E+2	5.08029E+1	5.08101E+2
2.80000E+1	9.00000E+0	3.46168E+0	1.99613E+0	3.74156E+0	6.18036E-1	2.72440E+1	2.51330E+2	2.71019E+1	9.52444E+2	5.08000E+1	5.08130E+2
2.90000E+1	9.00000E+0	3.46148E+0	1.99725E+0	3.74159E+0	6.18349E-1	2.72900E+1	2.51050E+2	2.71186E+1	9.51854E+2	5.08033E+1	5.08097E+2
3.00000E+1	9.00000E+0	3.46071E+0	1.99806E+0	3.74147E+0	6.18632E-1	2.73360E+1	2.50770E+2	2.71357E+1	9.51258E+2	5.08131E+1	5.07999E+2
0.00000E+0	1.00000E+1	3.45918E+0	2.00101E+0	3.74115E+0	6.19275E-1	2.74670E+1	2.49960E+2	2.71878E+1	9.49433E+2	5.08312E+1	5.07818E+2
1.00000E+0	1.00000E+1	3.45875E+0	2.00201E+0	3.74106E+0	6.19607E-1	2.75090E+1	2.49690E+2	2.72048E+1	9.48838E+2	5.08363E+1	5.07767E+2
2.00000E+0	1.00000E+1	3.45792E+0	2.00286E+0	3.74097E+0	6.19792E-1	2.75540E+1	2.49420E+2	2.72228E+1	9.48211E+2	5.08472E+1	5.07659E+2
3.00000E+0	1.00000E+1	3.45706E+0	2.00374E+0	3.74076E+0	6.20066E-1	2.75990E+1	2.49150E+2	2.72417E+1	9.47556E+2	5.08570E+1	5.07560E+2
4.00000E+0	1.00000E+1	3.45636E+0	2.00458E+0	3.74044E+0	6.20139E-1	2.76430E+1	2.48880E+2	2.72585E+1	9.46970E+2	5.08630E+1	5.07500E+2
5.00000E+0	1.00000E+1	3.45627E+0	2.00576E+0	3.74045E+0	6.20384E-1	2.76860E+1	2.48620E+2	2.72752E+1	9.46390E+2	5.08644E+1	5.07487E+2
6.00000E+0	1.00000E+1	3.45595E+0	2.00676E+0	3.74050E+0	6.20684E-1	2.77300E+1	2.48350E+2	2.72914E+1	9.45830E+2	5.08698E+1	5.07433E+2
7.00000E+0	1.00000E+1	3.45514E+0	2.00763E+0	3.74032E+0	6.21048E-1	2.77740E+1	2.48080E+2	2.73097E+1	9.45197E+2	5.08793E+1	5.07338E+2
8.00000E+0	1.00000E+1	3.45419E+0	2.00844E+0	3.74007E+0	6.21177E-1	2.78180E+1	2.47810E+2	2.73282E+1	9.44555E+2	5.08900E+1	5.07232E+2
9.00000E+0	1.00000E+1	3.45364E+0	2.00937E+0	3.73981E+0	6.21368E-1	2.78600E+1	2.47550E+2	2.73452E+1	9.43969E+2	5.08944E+1	5.07187E+2
1.00000E+1	1.00000E+1	3.45351E+0	2.01050E+0	3.73977E+0	6.21607E-1	2.79040E+1	2.47290E+2	2.73616E+1	9.43404E+2	5.08958E+1	5.07174E+2
1.10000E+1	1.00000E+1	3.45330E+0	2.01156E+0	3.73988E+0	6.21830E-1	2.79470E+1	2.47030E+2	2.73778E+1	9.42846E+2	5.09004E+1	5.07127E+2
1.20000E+1	1.00000E+1	3.45249E+0	2.01247E+0	3.73972E+0	6.22047E-1	2.79910E+1	2.46760E+2	2.73964E+1	9.42203E+2	5.09101E+1	5.07031E+2
1.30000E+1	1.00000E+1	3.45137E+0	2.01325E+0	3.73951E+0	6.22339E-1	2.80330E+1	2.46510E+2	2.74161E+1	9.41528E+2	5.09239E+1	5.06894E+2
1.40000E+1	1.00000E+1	3.45082E+0	2.01410E+0	3.73920E+0	6.22561E-1	2.80770E+1	2.46240E+2	2.74319E+1	9.40983E+2	5.09277E+1	5.06856E+2
1.50000E+1	1.00000E+1	3.45051E+0	2.01524E+0	3.73928E+0	6.22721E-1	2.81200E+1	2.45980E+2	2.74500E+1	9.40365E+2	5.09334E+1	5.06799E+2
1.60000E+1	1.00000E+1	3.45031E+0	2.01630E+0	3.73929E+0	6.22994E-1	2.81630E+1	2.45720E+2	2.74660E+1	9.39817E+2	5.09364E+1	5.06769E+2
1.70000E+1	1.00000E+1	3.44971E+0	2.01719E+0	3.73913E+0	6.23300E-1	2.82040E+1	2.45470E+2	2.74829E+1	9.39238E+2	5.09432E+1	5.06701E+2
1.80000E+1	1.00000E+1	3.44866E+0	2.01803E+0	3.73884E+0	6.23491E-1	2.82480E+1	2.45200E+2	2.75027E+1	9.38564E+2	5.09548E+1	5.06586E+2
1.90000E+1	1.00000E+1	3.44810E+0	2.01894E+0	3.73859E+0	6.23708E-1	2.82900E+1	2.44950E+2	2.75195E+1	9.37989E+2	5.09596E+1	5.06538E+2
2.00000E+1	1.00000E+1	3.44815E+0	2.02007E+0	3.73869E+0	6.23858E-1	2.83330E+1	2.44690E+2	2.75346E+1	9.37477E+2	5.09601E+1	5.06533E+2
2.10000E+1	1.00000E+1	3.44778E+0	2.02110E+0	3.73875E+0	6.24143E-1	2.83740E+1	2.44450E+2	2.75516E+1	9.36898E+2	5.09664E+1	5.06471E+2
2.20000E+1	1.00000E+1	3.44711E+0	2.02204E+0	3.73873E+0	6.24402E-1	2.84170E+1	2.44190E+2	2.75698E+1	9.36277E+2	5.09763E+1	5.06373E+2
2.30000E+1	1.00000E+1	3.44616E+0	2.02284E+0	3.73844E+0	6.24582E-1	2.84610E+1	2.43930E+2	2.75883E+1	9.35649E+2	5.09863E+1	5.06273E+2
2.40000E+1	1.00000E+1	3.44532E+0	2.02357E+0	3.73806E+0	6.24759E-1	2.85020E+1	2.43680E+2	2.76049E+1	9.35088E+2	5.09934E+1	5.06203E+2
2.50000E+1	1.00000E+1	3.44540E+0	2.02474E+0	3.73817E+0	6.25039E-1	2.85430E+1	2.43440E+2	2.76202E+1	9.34568E+2	5.09938E+1	5.06199E+2
2.60000E+1	1.00000E+1	3.44526E+0	2.02581E+0	3.73813E+0	6.25309E-1	2.85850E+1	2.43180E+2	2.76360E+1	9.34037E+2	5.09954E+1	5.06183E+2
2.70000E+1	1.00000E+1	3.44453E+0	2.02670E+0	3.73810E+0	6.25410E-1	2.86260E+1	2.42940E+2	2.76539E+1	9.33429E+2	5.10057E+1	5.06080E+2
2.80000E+1	1.00000E+1	3.44368E+0	2.02753E+0	3.73786E+0	6.25715E-1	2.86680E+1	2.42690E+2	2.76722E+1	9.32814E+2	5.10151E+1	5.05987E+2
2.90000E+1	1.00000E+1	3.44293E+0	2.02831E+0	3.73765E+0	6.25933E-1	2.87090E+1	2.42450E+2	2.76887E+1	9.32256E+2	5.10233E+1	5.05906E+2
3.00000E+1	1.00000E+1	3.44278E+0	2.02936E+0	3.73761E+0	6.26163E-1	2.87500E+1	2.42200E+2	2.77042E+1	9.31735E+2	5.10248E+1	5.05891E+2
0.00000E+0	1.10000E+1	3.44064E+0	2.03179E+0	3.73704E+0	6.26749E-1	2.88690E+1	2.41490E+2	2.77548E+1	9.30036E+2	5.10490E+1	5.05652E+2
1.00000E+0	1.10000E+1	3.44011E+0	2.03278E+0	3.73715E+0	6.27036E-1	2.89090E+1	2.41250E+2	2.77725E+1	9.29445E+2	5.10582E+1	5.05560E+2
2.00000E+0	1.10000E+1	3.44004E+0	2.03376E+0	3.73674E+0	6.27276E-1	2.89500E+1	2.41010E+2	2.77865E+1	9.28977E+2	5.10537E+1	5.05605E+2
3.00000E+0	1.10000E+1	3.43986E+0	2.03474E+0	3.73692E+0	6.27485E-1	2.89890E+1	2.40780E+2	2.78013E+1	9.28482E+2	5.10587E+1	5.05555E+2
4.00000E+0	1.10000E+1	3.43945E+0	2.03566E+0	3.73712E+0	6.27699E-1	2.90300E+1	2.40540E+2	2.78173E+1	9.27948E+2	5.10677E+1	5.05466E+2
5.00000E+0	1.10000E+1	3.43848E+0	2.03655E+0	3.73694E+0	6.27906E-1	2.90700E+1	2.40300E+2	2.78372E+1	9.27284E+2	5.10796E+1	5.05348E+2
6.00000E+0	1.10000E+1	3.43758E+0	2.03717E+0	3.73645E+0	6.28096E-1	2.91100E+1	2.40060E+2	2.78530E+1	9.26759E+2	5.10862E+1	5.05284E+2
7.00000E+0	1.10000E+1	3.43764E+0	2.03824E+0	3.73648E+0	6.28317E-1	2.91480E+1	2.39840E+2	2.78671E+1	9.26289E+2	5.10857E+1	5.05288E+2
8.00000E+0	1.10000E+1	3.43746E+0	2.03935E+0	3.73646E+0	6.28544E-1	2.91890E+1	2.39600E+2	2.78838E+1	9.25735E+2	5.10881E+1	5.05264E+2
9.00000E+0	1.10000E+1	3.43724E+0	2.04035E+0	3.73623E+0	6.28809E-1	2.92290E+1	2.39360E+2	2.78993E+1	9.25221E+2	5.10883E+1	5.05263E+2
1.00000E+1	1.10000E+1	3.43601E+0	2.04115E+0	3.73490E+0	6.29128E-1	2.92690E+1	2.39130E+2	2.79202E+1	9.24528E+2	5.10884E+1	5.05261E+2
1.10000E+1	1.10000E+1	3.43576E+0	2.04200E+0	3.73523E+0	6.29154E-1	2.93070E+1	2.38910E+2	2.79339E+1	9.24076E+2	5.10966E+1	5.05180E+2
1.20000E+1	1.10000E+1	3.43498E+0	2.04276E+0	3.73584E+0	6.29470E-1	2.93470E+1	2.38670E+2	2.79506E+1	9.23523E+2	5.11166E+1	5.04983E+2
