Repository: LukeSkywalker92/heuslertools

# Heuslertools

Python package to help with daily work on heusler materials.

The documentation can be found [here](cdnep3.physik.uni-wuerzburg.de/heuslertools).

File: examples/xrd/data/H1202_omega_fine_002.xrdml
<?xml version="1.0" encoding="UTF-8"?>
<xrdMeasurements xmlns="http://www.xrdml.com/XRDMeasurement/1.6" xmlns:xsi="http://www.w3.org/2001/XMLSchema-instance" xsi:schemaLocation="http://www.xrdml.com/XRDMeasurement/1.6 http://www.xrdml.com/XRDMeasurement/1.6/XRDMeasurement.xsd" status="Completed">
	<comment>
		<entry>Configuration=Factory Configuration, Owner=User-1, Creation date=2/25/2016 11:39:38 AM</entry>
		<entry>Goniometer=HR HD (Theta/2Theta); Minimum step size 2Theta:0.0001; Minimum step size Omega:0.0001</entry>
		<entry>Sample stage=MRD Cradle; Minimum step size Phi:0.01; Minimum step size Chi:0.01; Minimum step size X:0.01; Minimum step size Y:0.01; Minimum step size Z:0.001</entry>
		<entry>Diffractometer system=XPERT-3</entry>
		<entry>Measurement program=C:\PANalytical\Data Collector\Programs\Luke\Characterisation\omega_fine.xrdmp, Identifier={331FA37A-D55D-481B-A021-1FCD9C49C4F9}</entry>
		<entry>Fine Calibration Offset for 2Theta = 0.0036 deg</entry>
		<entry>Batch program=C:\PANalytical\Data Collector\Programs\Luke\Characterisation\main_002.xrdmp, Identifier={0B978C4F-8736-4981-A600-76059D8257A7}</entry>
	</comment>
	<sample type="To be analyzed">
		<id>H1202</id>
		<name></name>
		<preparedBy>Lukas Scheffler</preparedBy>
	</sample>
	<xrdMeasurement measurementType="Scan" status="Completed" sampleMode="Reflection">
		<comment>
			<entry>PHD Lower Level = 5.63 (keV), PHD Upper Level = 12.88 (keV)</entry>
		</comment>
		<usedWavelength intended="K-Alpha 1">
			<kAlpha1 unit="Angstrom">1.5405980</kAlpha1>
			<kAlpha2 unit="Angstrom">1.5444260</kAlpha2>
			<kBeta unit="Angstrom">1.3922500</kBeta>
			<ratioKAlpha2KAlpha1>0.0000</ratioKAlpha2KAlpha1>
		</usedWavelength>
		<incidentBeamPath>
			<radius unit="mm">426.70</radius>
			<xRayTube id="1010048" name="Empyrean Cu LFF HR (9430 033 7310x) DK422734">
				<tension unit="kV">30.0</tension>
				<current unit="mA">40.0</current>
				<anodeMaterial>Cu</anodeMaterial>
				<focus type="Line">
					<length unit="mm">12.0</length>
					<width unit="mm">0.4</width>
					<takeOffAngle unit="deg">7.0</takeOffAngle>
				</focus>
			</xRayTube>
			<xRayMirror id="27010001" name="Inc. Beam Cu W/Si (parabolic MRD)" hybrid="false">
				<crystal type="Graded" shape="Parabolic">W/Si</crystal>
				<acceptanceAngle unit="deg">0.800</acceptanceAngle>
				<length unit="mm">60.0</length>
			</xRayMirror>
			<monochromator id="23010027" name="Inc. beam Monochr. 4xGe220 Cu sym. LF" hybrid="false">
				<crystal type="Symmetric" shape="Flat">Ge</crystal>
				<numberOfReflections>4</numberOfReflections>
				<hkl>
					<h>2</h>
					<k>2</k>
					<l>0</l>
				</hkl>
			</monochromator>
			<mask id="22040001" name="Crossed slits (Knob adjustable)">
				<distanceToSample unit="mm">160.00</distanceToSample>
				<width unit="mm">1.00</width>
			</mask>
			<antiScatterSlit id="22010003" name="Fixed slit 1°" xsi:type="fixedAntiScatterSlitType">
				<height unit="mm">1.52</height>
			</antiScatterSlit>
			<divergenceSlit id="22040001" name="Crossed slits (Knob adjustable)" xsi:type="fixedDivergenceSlitType">
				<distanceToSample unit="mm">220.00</distanceToSample>
				<height unit="mm">10.00</height>
			</divergenceSlit>
		</incidentBeamPath>
		<sampleOffset>
			<position axis="Omega" unit="deg">0.2749</position>
			<position axis="Phi" unit="deg">0.15</position>
			<position axis="Chi" unit="deg">0.26</position>
		</sampleOffset>
		<diffractedBeamPath>
			<radius unit="mm">320.00</radius>
			<beamAttenuator id="26010001" name="Progr. beam attenuator Ni 0.125 mm" xsi:type="intensitySwitchedBeamAttenuatorType">
				<factor>158.40</factor>
				<material>Ni</material>
				<activateLevel unit="counts per second">500000</activateLevel>
				<deactivateLevel unit="counts per second">400000</deactivateLevel>
			</beamAttenuator>
			<detector id="7010011" name="Proportional detector Xe" xsi:type="pointDetectorType">
				<phd>
					<lowerLevel unit="%">35.0</lowerLevel>
					<upperLevel unit="%">80.0</upperLevel>
				</phd>
			</detector>
		</diffractedBeamPath>
		<scan appendNumber="0" mode="Continuous" scanAxis="Omega" status="Completed">
			<header>
				<startTimeStamp>2019-02-06T13:07:32+01:00</startTimeStamp>
				<endTimeStamp>2019-02-06T13:11:05+01:00</endTimeStamp>
				<author>
					<name>ep3</name>
				</author>
				<source>
					<applicationSoftware version="5.3">Data Collector</applicationSoftware>
					<instrumentControlSoftware version="7.4  20160929">XPERT-3</instrumentControlSoftware>
					<instrumentID>0000000011178080</instrumentID>
				</source>
			</header>
			<scanAxisCenter>
				<position axis="Omega" unit="deg">14.5426</position>
			</scanAxisCenter>
			<reflection>
				<material>CuMnSb</material>
				<hkl>
					<h>0</h>
					<k>0</k>
					<l>2</l>
				</hkl>
			</reflection>
			<dataPoints>
				<positions axis="2Theta" unit="deg">
					<commonPosition>29.0852</commonPosition>
				</positions>
				<positions axis="Omega" unit="deg">
					<startPosition>14.52300</startPosition>
					<endPosition>14.56220</endPosition>
				</positions>
				<positions axis="Phi" unit="deg">
					<commonPosition>0.00</commonPosition>
				</positions>
				<positions axis="Chi" unit="deg">
					<commonPosition>0.00</commonPosition>
				</positions>
				<positions axis="X" unit="mm">
					<commonPosition>-0.12</commonPosition>
				</positions>
				<positions axis="Y" unit="mm">
					<commonPosition>1.26</commonPosition>
				</positions>
				<positions axis="Z" unit="mm">
					<commonPosition>7.521</commonPosition>
				</positions>
				<beamAttenuationFactors>1.00 1.00 1.00 1.00 1.00 1.00 1.00 1.00 1.00 1.00 1.00 1.00 1.00 1.00 1.00 1.00 1.00 1.00 1.00 1.00 1.00 1.00 1.00 1.00 1.00 1.00 1.00 1.00 1.00 1.00 1.00 1.00 1.00 1.00 1.00 1.00 1.00 1.00 1.00 1.00 1.00 1.00 1.00 1.00 1.00 1.00 1.00 1.00 1.00 1.00 1.00 1.00 1.00 1.00 1.00 1.00 1.00 1.00 1.00 1.00 1.00 1.00 1.00 1.00 1.00 1.00 1.00 1.00 1.00 1.00 1.00 1.00 1.00 1.00 1.00 1.00 1.00 1.00 1.00 1.00 1.00 1.00 1.00 1.00 1.00 1.00 1.00 1.00 1.00 1.00 1.00 1.00 1.00 1.00 1.00 1.00 1.00 1.00 1.00</beamAttenuationFactors>
				<commonCountingTime unit="seconds">2.00</commonCountingTime>
				<intensities unit="counts">5 6 9 8 7 9 10 3 6 15 4 9 6 6 11 4 4 9 12 10 10 4 11 10 11 7 10 18 21 11 13 16 19 26 17 22 23 30 17 38 46 93 355 1004 2351 4346 6471 8080 7992 7085 4937 2935 1519 600 215 82 73 44 34 37 28 27 23 29 12 29 12 14 10 15 12 8 17 17 17 11 9 11 11 14 12 5 6 8 9 8 11 6 8 5 12 16 4 5 10 8 7 6 12</intensities>
			</dataPoints>
		</scan>
	</xrdMeasurement>
</xrdMeasurements>
